Repository: Edgaus/Physics

# Hi there
In this place you will find diferent works related to solution and modeling of systems related to physics.

File: Fresnel/Data/AlN (hexagonal)_n.txt
Wavelength_(nm)	Refractive_Index_101557_PROC-572-231
230.102488000	2.3864412964281723
232.101210000	2.3761142467027243
234.547874000	2.3623424929228487
238.309669000	2.3462825092841637
242.195769000	2.3290731138876954
246.210711000	2.3118637184912281
251.294578000	2.2958107972903781
255.617686000	2.2797508136516922
263.672385000	2.2568190779987405
268.972617000	2.2407626255789728
275.612900000	2.2258626473548229
281.402558000	2.2132544302084005
289.166321000	2.1972085714453868
301.894577000	2.1765862529647526
307.260645000	2.1697180321694045
315.701272000	2.1559674657030361
351.030761000	2.1296404630605075
358.297124000	2.1216263617262952
366.101174000	2.1147722658066188
374.167263000	2.1056193463713782
382.578319000	2.0999075997716479
391.768012000	2.0964876142496456
403.297496000	2.0896264558921329
418.039687000	2.0839217717302385
433.305700000	2.0782135563494260
449.039896000	2.0736547527263958
464.570948000	2.0690924178844465
479.499597000	2.0645265518235805
508.529032000	2.0599854042951398
541.299928000	2.0554442567666982
586.158239000	2.0497642911372291
645.254503000	2.0440913879455955
698.932587000	2.0406996521749363
745.438069000	2.0384432032863882
803.342299000	2.0361902856167569
900.163530000	2.0328056122839331
1008.093213000	2.0328621117866201
1155.381174000	2.0294739072348791
1352.968229000	2.0283845261987010
1593.414046000	2.0272880827246884

File: Fresnel/Data/AlN_c_n_JpnJApplPhys.txt
Wavelenght_(nm) 	Refractive_idex
200.1746985703087	2.181395348837209
205.008025682183	2.2
207.91518907014074	2.218604651162791
212.748516182015	2.2372093023255815
217.58856246967042	2.2627906976744185
224.35477248124232	2.288372093023256
230.15118145507486	2.3069767441860467
234.0191869797305	2.3232558139534887
242.68916346261528	2.3255813953488373
249.41057896897982	2.304651162790698
254.19911157564675	2.276744186046512
258.0335212213969	2.258139534883721
263.78737541528244	2.232558139534884
270.50655119638657	2.2093023255813957
280.1194520138863	2.1906976744186046
289.7345925566464	2.174418604651163
302.2322595095002	2.1511627906976747
314.7411250886558	2.1395348837209305
327.24999066781146	2.1279069767441863
337.8371719735713	2.1209302325581394
351.3113591399455	2.1116279069767443
368.64011347941323	2.104651162790698
382.1165403710479	2.097674418604651
399.4475344357759	2.0930232558139537
411.96535891597296	2.090697674418605
426.4071073948263	2.086046511627907
442.7772593228565	2.083720930232558
458.1820896636681	2.079069767441861
475.5153234536565	2.076744186046512
488.9962297958118	2.074418604651163
503.4402179999254	2.072093023255814
518.8472880659973	2.0697674418604652
537.143603717944	2.0674418604651166
552.5529135092763	2.0674418604651166
571.8145507484417	2.0674418604651166
589.1477845384301	2.065116279069768
603.594012467804	2.065116279069768
622.8556497069693	2.065116279069768
639.2258016349996	2.062790697674419
653.6675501138527	2.058139534883721
671.9683452163202	2.0604651162790697
708.563216245474	2.058139534883721
728.7879353465976	2.058139534883721
749.0126544477212	2.058139534883721
765.3850461010117	2.058139534883721
782.7205196162605	2.058139534883721
798.1298294075928	2.058139534883721
